Repository: BlackLamba/Polyforge-AI

Данный файл содержит объединённые данные из нескольких источников по свойствам полимеров и растворителей.
Основные данные взяты из работы:

Young Joo Lee et al.
Data-driven predictions of complex organic mixture permeation in polymer membranes,
Nat Commun 14, 4931 (2023)
DOI: 10.1038/s41467-023-40257-2

| Колонка                             | Описание                                                                      |
| ----------------------------------- | ----------------------------------------------------------------------------- |
| **SN**                              | Номер записи (Serial Number)                                                  |
| **Polymer\_SMILES**                 | SMILES-строка полимера                                                        |
| **Solvent\_SMILES**                 | SMILES-строка растворителя                                                    |
| **Activities**                      | Экспериментальное значение активности (логарифмическое)                       |
| **logD**                            | Логарифм коэффициента диффузии растворителя в полимере (см²/с)                |
| **liquid\_density\_solvent**        | Плотность растворителя (г/см³)                                                |
| **MW\_rdkit**                       | Молекулярная масса растворителя (г/моль), рассчитанная с помощью RDKit        |
| **log10MV**                         | Логарифм молярного объёма растворителя                                        |
| **log10(mmol\_solvent/g\_Polymer)** | Логарифм сорбции: количество растворённого вещества (ммоль на грамм полимера) |

Источники:

Данные из статьи: https://doi.org/10.1038/s41467-023-40257-2

Открытые базы данных полимеров и растворителей.

File: polyverse_merged_dataset.csv (part 1 of 82)
SN,Polymer_SMILES,Solvent_SMILES,Activities,logD,liquid_density_solvent,MW_rdkit,log10MV,log10(mmol_solvent/g_Polymer)
0.0,CC(=CC[*])C[*],Brc1ccccc1,1.0,-6.223298816,1.487,157.01,2.023616345,1.25139485
1.0,CC(=CC[*])C[*],C1CCCCC1,1.0,-5.649751982,0.773,84.162,2.036936553,
2.0,CC(=CC[*])C[*],C=CCCC,1.0,-6.812479279,0.635,70.135,2.043161076,
3.0,CC(=CC[*])C[*],CC(=O)CC(C)C,1.0,-6.503070352,0.796,100.161,2.099785584,
4.0,CC(=CC[*])C[*],CC(=O)OCCC(C)C,1.0,-6.565431096,0.876,130.187,2.172063513,0.785329835
5.0,CC(=CC[*])C[*],CC(C)(C)O,1.0,-6.882728704,0.8,74.123,1.966863001,
6.0,CC(=CC[*])C[*],CC(C)=O,1.0,-6.478432869,0.784,58.08,1.869710545,
7.0,CC(=CC[*])C[*],CC(C)CC(C)(C)C,1.0,-6.387216143,0.69,114.232,2.21893869,0.749621011
8.0,CC(=CC[*])C[*],CC(C)O,1.0,-7.804100348,0.783,60.096,1.885083804,
9.0,CC(=CC[*])C[*],CCC(C)(C)O,1.0,-6.752026734,0.805,88.15,2.039426436,
10.0,CC(=CC[*])C[*],CCC(C)=O,1.0,-6.063572378,0.799,72.107,1.955430648,
11.0,CC(=CC[*])C[*],CCC(CC)CO,1.0,-7.099086932,0.829,102.177,2.090798617,
12.0,CC(=CC[*])C[*],CCCC=O,1.0,-7.602059991,0.797,72.107,1.956519106,
13.0,CC(=CC[*])C[*],CCCCC,0.0,-6.995678626,0.621,72.151,2.065150755,
14.0,CC(=CC[*])C[*],CCCCC,1.0,-6.806875402,0.621,72.151,2.065150755,
15.0,CC(=CC[*])C[*],CCCCCC,1.0,-6.050474731,0.656,86.178,2.118492571,
16.0,CC(=CC[*])C[*],CCCCCCC,1.0,-5.763768052,0.682,100.205,2.167105018,
17.0,CC(=CC[*])C[*],CCCCCCCC,1.0,-6.166215625,0.699,114.232,2.213310605,
18.0,CC(=CC[*])C[*],CCCCCCCCC,1.0,-6.355561411,0.7,128.259,2.26298981,
19.0,CC(=CC[*])C[*],CCCCCCCCCC,1.0,-6.488116639,0.73,142.286,2.28983931,
20.0,CC(=CC[*])C[*],CCCCCCCCCCCC,1.0,-6.68613278,0.745,170.34,2.35916037,0.610447221
21.0,CC(=CC[*])C[*],CCCCCCCCCCCCCC,1.0,-6.835647144,0.758,198.394,2.417859328,0.530071569
22.0,CC(=CC[*])C[*],CCCCCCCCCCCCCCCC,1.0,-7.075720714,0.77,226.448,2.468477764,0.44963265
23.0,CC(=CC[*])C[*],CCCCCO,1.0,-7.259637311,0.811,88.15,2.036201462,
24.0,CC(=CC[*])C[*],CCCCO,1.0,-7.368556231,0.806,74.123,1.963617947,
25.0,CC(=CC[*])C[*],CCCCOC(C)=O,1.0,-6.37675071,0.876,116.16,2.122552497,0.823474229
26.0,CC(=CC[*])C[*],CCCO,1.0,-7.477555766,0.802,60.096,1.874671198,
27.0,CC(=CC[*])C[*],CCCOC(C)=O,1.0,-5.969394431,0.883,102.133,2.063205385,0.786751422
28.0,CC(=CC[*])C[*],CCO,1.0,-7.838631998,0.787,46.069,1.767434053,
29.0,CC(=CC[*])C[*],CCOC(=O)CC(C)=O,1.0,-6.946921557,1.021,130.143,2.105395072,-0.408935393
30.0,CC(=CC[*])C[*],CCOC(=O)OCC,1.0,-6.068542129,0.97,118.132,2.085595822,
31.0,CC(=CC[*])C[*],CCOC(C)=O,1.0,-6.154626367,0.894,88.106,1.993667966,0.664641976
32.0,CC(=CC[*])C[*],CCc1ccccc1,1.0,-6.453289157,0.865,106.168,2.088977529,
33.0,CC(=CC[*])C[*],CO,1.0,-7.838631998,0.787,32.042,1.609744884,
34.0,CC(=CC[*])C[*],COC(=O)CC(C)=O,1.0,-6.962573502,1.072,116.116,2.034697281,-0.769551079
35.0,CC(=CC[*])C[*],COC(=O)c1ccccc1O,1.0,-7.086186148,1.175,152.149,2.112231236,0.725094521
36.0,CC(=CC[*])C[*],COC(C)=O,1.0,-6.164943898,0.927,74.079,1.902615377,0.350248018
,CC(=CC[*])C[*],Cc1cc(C)cc(C)c1,,,,,,0.068185862
,CC(=CC[*])C[*],Cc1ccc(C)cc1,,,,,,0.176091259
37.0,CC(=CC[*])C[*],Cc1ccc(O)cc1,1.0,-8.013228266,1.02,108.14,2.025386193,
38.0,CC(=CC[*])C[*],Cc1cccc(C)c1,1.0,-6.15739076,0.861,106.168,2.090990485,
39.0,CC(=CC[*])C[*],Cc1ccccc1,1.0,-5.71965701,0.865,92.141,2.027436814,0.206825876
40.0,CC(=CC[*])C[*],Cc1ccccc1C,1.0,-6.539677499,0.876,106.168,2.08348953,
41.0,CC(=CC[*])C[*],ClC(Cl)(Cl)Cl,1.0,-5.92748575,1.583,153.823,1.987540362,
42.0,CC(=CC[*])C[*],ClC(Cl)=C(Cl)Cl,1.0,-5.482804102,1.6,165.834,2.015553594,
43.0,CC(=CC[*])C[*],ClC(Cl)C(Cl)Cl,1.0,-6.463441557,1.6,167.85,2.020801363,
44.0,CC(=CC[*])C[*],ClC(Cl)Cl,1.0,-6.060480747,1.48,119.378,1.906662583,
45.0,CC(=CC[*])C[*],ClC=C(Cl)Cl,1.0,-5.328827157,1.458,131.389,1.954801483,
46.0,CC(=CC[*])C[*],ClCC(Cl)Cl,1.0,-5.829738285,1.435,133.405,1.968320206,
47.0,CC(=CC[*])C[*],ClCCCl,1.0,-6.179798541,1.246,98.96,1.899941644,
48.0,CC(=CC[*])C[*],Clc1ccccc1,1.0,-6.003050752,1.101,112.559,2.009592907,1.272537777
49.0,CC(=CC[*])C[*],Fc1ccccc1,1.0,-5.970616222,1.019,96.104,1.97456728,1.217483944
50.0,CC(=CC[*])C[*],Nc1ccccc1,1.0,-6.982966661,1.018,93.129,1.961337162,-0.107905397
51.0,CC(=CC[*])C[*],O=C1CCCCC1,1.0,-5.804100348,0.942,98.145,2.017817277,
52.0,CC(=CC[*])C[*],O=Cc1ccccc1,1.0,-6.749579998,1.04,106.124,2.008780272,
53.0,CC(=CC[*])C[*],O=[N+]([O-])c1ccccc1,1.0,-6.863279433,1.2,123.111,2.011115613,0.715167358
54.0,CC(=CC[*])C[*],OCc1ccccc1,1.0,-7.235077015,1.041,108.14,2.016535636,
55.0,CC(=CC[*])C[*],c1ccc2c(c1)CCCC2,1.0,-5.801342913,0.967,132.206,2.135824691,
56.0,CC(=CC[*])C[*],c1ccccc1,0.0,-7.087286941,0.873,78.114,1.951714634,-1.209451755
56.0,CC(=CC[*])C[*],c1ccccc1,0.0,-7.087286941,0.873,78.114,1.951714634,-0.986521609
56.0,CC(=CC[*])C[*],c1ccccc1,0.0,-7.087286941,0.873,78.114,1.951714634,-0.773126896
56.0,CC(=CC[*])C[*],c1ccccc1,0.0,-7.087286941,0.873,78.114,1.951714634,-0.478202177
56.0,CC(=CC[*])C[*],c1ccccc1,0.0,-7.087286941,0.873,78.114,1.951714634,-0.328728635
56.0,CC(=CC[*])C[*],c1ccccc1,0.0,-7.087286941,0.873,78.114,1.951714634,-0.224811634
56.0,CC(=CC[*])C[*],c1ccccc1,0.0,-7.087286941,0.873,78.114,1.951714634,-0.133699836
56.0,CC(=CC[*])C[*],c1ccccc1,0.0,-7.087286941,0.873,78.114,1.951714634,0.167319107
56.0,CC(=CC[*])C[*],c1ccccc1,0.0,-7.087286941,0.873,78.114,1.951714634,0.360950215
56.0,CC(=CC[*])C[*],c1ccccc1,0.0,-7.087286941,0.873,78.114,1.951714634,0.510530412
56.0,CC(=CC[*])C[*],c1ccccc1,0.0,-7.087286941,0.873,78.114,1.951714634,0.646383684
56.0,CC(=CC[*])C[*],c1ccccc1,0.0,-7.087286941,0.873,78.114,1.951714634,0.759361846
56.0,CC(=CC[*])C[*],c1ccccc1,0.0,-7.087286941,0.873,78.114,1.951714634,0.849724889
56.0,CC(=CC[*])C[*],c1ccccc1,0.0,-7.087286941,0.873,78.114,1.951714634,0.947305706
56.0,CC(=CC[*])C[*],c1ccccc1,0.0,-7.087286941,0.873,78.114,1.951714634,1.209874064
56.0,CC(=CC[*])C[*],c1ccccc1,0.0,-7.087286941,0.873,78.114,1.951714634,1.294737041
56.0,CC(=CC[*])C[*],c1ccccc1,0.0,-7.087286941,0.873,78.114,1.951714634,1.39715835
56.0,CC(=CC[*])C[*],c1ccccc1,0.0,-7.087286941,0.873,78.114,1.951714634,1.502846949
56.0,CC(=CC[*])C[*],c1ccccc1,0.0,-7.087286941,0.873,78.114,1.951714634,1.578113243
56.0,CC(=CC[*])C[*],c1ccccc1,0.0,-7.087286941,0.873,78.114,1.951714634,1.685822256
56.0,CC(=CC[*])C[*],c1ccccc1,0.0,-7.087286941,0.873,78.114,1.951714634,1.895690637
56.0,CC(=CC[*])C[*],c1ccccc1,0.0,-7.087286941,0.873,78.114,1.951714634,1.790741959
56.0,CC(=CC[*])C[*],c1ccccc1,0.0,-7.087286941,0.873,78.114,1.951714634,2.215456612
56.0,CC(=CC[*])C[*],c1ccccc1,0.0,-7.087286941,0.873,78.114,1.951714634,2.24165471
57.0,CC(=CC[*])C[*],c1ccccc1,1.0,-6.242328053,0.873,78.114,1.951714634,-1.209451755
57.0,CC(=CC[*])C[*],c1ccccc1,1.0,-6.242328053,0.873,78.114,1.951714634,-0.986521609
57.0,CC(=CC[*])C[*],c1ccccc1,1.0,-6.242328053,0.873,78.114,1.951714634,-0.773126896
57.0,CC(=CC[*])C[*],c1ccccc1,1.0,-6.242328053,0.873,78.114,1.951714634,-0.478202177
57.0,CC(=CC[*])C[*],c1ccccc1,1.0,-6.242328053,0.873,78.114,1.951714634,-0.328728635
57.0,CC(=CC[*])C[*],c1ccccc1,1.0,-6.242328053,0.873,78.114,1.951714634,-0.224811634
57.0,CC(=CC[*])C[*],c1ccccc1,1.0,-6.242328053,0.873,78.114,1.951714634,-0.133699836
57.0,CC(=CC[*])C[*],c1ccccc1,1.0,-6.242328053,0.873,78.114,1.951714634,0.167319107
57.0,CC(=CC[*])C[*],c1ccccc1,1.0,-6.242328053,0.873,78.114,1.951714634,0.360950215
57.0,CC(=CC[*])C[*],c1ccccc1,1.0,-6.242328053,0.873,78.114,1.951714634,0.510530412
57.0,CC(=CC[*])C[*],c1ccccc1,1.0,-6.242328053,0.873,78.114,1.951714634,0.646383684
57.0,CC(=CC[*])C[*],c1ccccc1,1.0,-6.242328053,0.873,78.114,1.951714634,0.759361846
57.0,CC(=CC[*])C[*],c1ccccc1,1.0,-6.242328053,0.873,78.114,1.951714634,0.849724889
57.0,CC(=CC[*])C[*],c1ccccc1,1.0,-6.242328053,0.873,78.114,1.951714634,0.947305706
57.0,CC(=CC[*])C[*],c1ccccc1,1.0,-6.242328053,0.873,78.114,1.951714634,1.209874064
57.0,CC(=CC[*])C[*],c1ccccc1,1.0,-6.242328053,0.873,78.114,1.951714634,1.294737041
57.0,CC(=CC[*])C[*],c1ccccc1,1.0,-6.242328053,0.873,78.114,1.951714634,1.39715835
57.0,CC(=CC[*])C[*],c1ccccc1,1.0,-6.242328053,0.873,78.114,1.951714634,1.502846949
57.0,CC(=CC[*])C[*],c1ccccc1,1.0,-6.242328053,0.873,78.114,1.951714634,1.578113243
57.0,CC(=CC[*])C[*],c1ccccc1,1.0,-6.242328053,0.873,78.114,1.951714634,1.685822256
57.0,CC(=CC[*])C[*],c1ccccc1,1.0,-6.242328053,0.873,78.114,1.951714634,1.895690637
57.0,CC(=CC[*])C[*],c1ccccc1,1.0,-6.242328053,0.873,78.114,1.951714634,1.790741959
57.0,CC(=CC[*])C[*],c1ccccc1,1.0,-6.242328053,0.873,78.114,1.951714634,2.215456612
57.0,CC(=CC[*])C[*],c1ccccc1,1.0,-6.242328053,0.873,78.114,1.951714634,2.24165471
58.0,CC(=O)OC([*])CC(COC(=O))C[*],c1ccccc1,0.26040144,-11.4621809,0.873,78.114,1.951714634,
59.0,CC(=O)OC([*])CC(COC(=O))C[*],c1ccccc1,0.381433416,-10.23507702,0.873,78.114,1.951714634,
60.0,CC(=O)OC([*])CC(COC(=O))C[*],c1ccccc1,0.439208854,-9.612610174,0.873,78.114,1.951714634,
61.0,CC(=O)OC([*])CC(COC(=O))C[*],c1ccccc1,0.487643728,-9.128427064,0.873,78.114,1.951714634,
62.0,CC(=O)OC([*])CC(COC(=O))C[*],c1ccccc1,0.556558543,-8.832682665,0.873,78.114,1.951714634,
63.0,CC(=O)OC1OC(OC2C(OC(C)=O)OC(O[*])C(OC(C)=O)C2O)C(OC(C)=O)C(O)C1[*],CC#N,0.06,-9.721246399,0.782,41.053,1.720138146,0.159741532
63.0,CC(=O)OC1OC(OC2C(OC(C)=O)OC(O[*])C(OC(C)=O)C2O)C(OC(C)=O)C(O)C1[*],CC#N,0.06,-9.721246399,0.782,41.053,1.720138146,0.159741532
63.0,CC(=O)OC1OC(OC2C(OC(C)=O)OC(O[*])C(OC(C)=O)C2O)C(OC(C)=O)C(O)C1[*],CC#N,0.06,-9.721246399,0.782,41.053,1.720138146,0.159741532
63.0,CC(=O)OC1OC(OC2C(OC(C)=O)OC(O[*])C(OC(C)=O)C2O)C(OC(C)=O)C(O)C1[*],CC#N,0.06,-9.721246399,0.782,41.053,1.720138146,0.16628333
63.0,CC(=O)OC1OC(OC2C(OC(C)=O)OC(O[*])C(OC(C)=O)C2O)C(OC(C)=O)C(O)C1[*],CC#N,0.06,-9.721246399,0.782,41.053,1.720138146,0.153842705
64.0,CC(=O)OC1OC(OC2C(OC(C)=O)OC(O[*])C(OC(C)=O)C2O)C(OC(C)=O)C(O)C1[*],CC#N,0.1,-9.537602002,0.782,41.053,1.720138146,0.159741532
64.0,CC(=O)OC1OC(OC2C(OC(C)=O)OC(O[*])C(OC(C)=O)C2O)C(OC(C)=O)C(O)C1[*],CC#N,0.1,-9.537602002,0.782,41.053,1.720138146,0.159741532
64.0,CC(=O)OC1OC(OC2C(OC(C)=O)OC(O[*])C(OC(C)=O)C2O)C(OC(C)=O)C(O)C1[*],CC#N,0.1,-9.537602002,0.782,41.053,1.720138146,0.159741532
64.0,CC(=O)OC1OC(OC2C(OC(C)=O)OC(O[*])C(OC(C)=O)C2O)C(OC(C)=O)C(O)C1[*],CC#N,0.1,-9.537602002,0.782,41.053,1.720138146,0.16628333
64.0,CC(=O)OC1OC(OC2C(OC(C)=O)OC(O[*])C(OC(C)=O)C2O)C(OC(C)=O)C(O)C1[*],CC#N,0.1,-9.537602002,0.782,41.053,1.720138146,0.153842705
65.0,CC(=O)OC1OC(OC2C(OC(C)=O)OC(O[*])C(OC(C)=O)C2O)C(OC(C)=O)C(O)C1[*],CC#N,0.15,-9.337242168,0.782,41.053,1.720138146,0.159741532
65.0,CC(=O)OC1OC(OC2C(OC(C)=O)OC(O[*])C(OC(C)=O)C2O)C(OC(C)=O)C(O)C1[*],CC#N,0.15,-9.337242168,0.782,41.053,1.720138146,0.159741532
65.0,CC(=O)OC1OC(OC2C(OC(C)=O)OC(O[*])C(OC(C)=O)C2O)C(OC(C)=O)C(O)C1[*],CC#N,0.15,-9.337242168,0.782,41.053,1.720138146,0.159741532
65.0,CC(=O)OC1OC(OC2C(OC(C)=O)OC(O[*])C(OC(C)=O)C2O)C(OC(C)=O)C(O)C1[*],CC#N,0.15,-9.337242168,0.782,41.053,1.720138146,0.16628333
65.0,CC(=O)OC1OC(OC2C(OC(C)=O)OC(O[*])C(OC(C)=O)C2O)C(OC(C)=O)C(O)C1[*],CC#N,0.15,-9.337242168,0.782,41.053,1.720138146,0.153842705
66.0,CC(=O)OC1OC(OC2C(OC(C)=O)OC(O[*])C(OC(C)=O)C2O)C(OC(C)=O)C(O)C1[*],CC#N,0.2,-9.187086643,0.782,41.053,1.720138146,0.159741532
66.0,CC(=O)OC1OC(OC2C(OC(C)=O)OC(O[*])C(OC(C)=O)C2O)C(OC(C)=O)C(O)C1[*],CC#N,0.2,-9.187086643,0.782,41.053,1.720138146,0.159741532
66.0,CC(=O)OC1OC(OC2C(OC(C)=O)OC(O[*])C(OC(C)=O)C2O)C(OC(C)=O)C(O)C1[*],CC#N,0.2,-9.187086643,0.782,41.053,1.720138146,0.159741532
66.0,CC(=O)OC1OC(OC2C(OC(C)=O)OC(O[*])C(OC(C)=O)C2O)C(OC(C)=O)C(O)C1[*],CC#N,0.2,-9.187086643,0.782,41.053,1.720138146,0.16628333
66.0,CC(=O)OC1OC(OC2C(OC(C)=O)OC(O[*])C(OC(C)=O)C2O)C(OC(C)=O)C(O)C1[*],CC#N,0.2,-9.187086643,0.782,41.053,1.720138146,0.153842705
67.0,CC(=O)OC1OC(OC2C(OC(C)=O)OC(O[*])C(OC(C)=O)C2O)C(OC(C)=O)C(O)C1[*],CC#N,0.25,-9.13076828,0.782,41.053,1.720138146,0.159741532
67.0,CC(=O)OC1OC(OC2C(OC(C)=O)OC(O[*])C(OC(C)=O)C2O)C(OC(C)=O)C(O)C1[*],CC#N,0.25,-9.13076828,0.782,41.053,1.720138146,0.159741532
67.0,CC(=O)OC1OC(OC2C(OC(C)=O)OC(O[*])C(OC(C)=O)C2O)C(OC(C)=O)C(O)C1[*],CC#N,0.25,-9.13076828,0.782,41.053,1.720138146,0.159741532
67.0,CC(=O)OC1OC(OC2C(OC(C)=O)OC(O[*])C(OC(C)=O)C2O)C(OC(C)=O)C(O)C1[*],CC#N,0.25,-9.13076828,0.782,41.053,1.720138146,0.16628333
67.0,CC(=O)OC1OC(OC2C(OC(C)=O)OC(O[*])C(OC(C)=O)C2O)C(OC(C)=O)C(O)C1[*],CC#N,0.25,-9.13076828,0.782,41.053,1.720138146,0.153842705
68.0,CC(=O)OC1OC(OC2C(OC(C)=O)OC(O[*])C(OC(C)=O)C2O)C(OC(C)=O)C(O)C1[*],CC(C)=O,0.350851185,-7.037630664,0.784,58.08,1.869710545,
69.0,CC(=O)OC1OC(OC2C(OC(C)=O)OC(O[*])C(OC(C)=O)C2O)C(OC(C)=O)C(O)C1[*],CC(C)=O,0.352968999,-7.030243655,0.784,58.08,1.869710545,
70.0,CC(=O)OC1OC(OC2C(OC(C)=O)OC(O[*])C(OC(C)=O)C2O)C(OC(C)=O)C(O)C1[*],CC(C)=O,0.421797953,-6.802424204,0.784,58.08,1.869710545,
71.0,CC(=O)OC1OC(OC2C(OC(C)=O)OC(O[*])C(OC(C)=O)C2O)C(OC(C)=O)C(O)C1[*],CC(C)=O,0.423562798,-6.684029655,0.784,58.08,1.869710545,
72.0,CC(=O)OC1OC(OC2C(OC(C)=O)OC(O[*])C(OC(C)=O)C2O)C(OC(C)=O)C(O)C1[*],CC(C)=O,0.426739519,-6.728158393,0.784,58.08,1.869710545,
73.0,CC(=O)OC1OC(OC2C(OC(C)=O)OC(O[*])C(OC(C)=O)C2O)C(OC(C)=O)C(O)C1[*],CC(C)=O,0.428504364,-6.769551079,0.784,58.08,1.869710545,
74.0,CC(=O)OC1OC(OC2C(OC(C)=O)OC(O[*])C(OC(C)=O)C2O)C(OC(C)=O)C(O)C1[*],CC(C)=O,0.491332846,-6.552841969,0.784,58.08,1.869710545,
75.0,CC(=O)OC1OC(OC2C(OC(C)=O)OC(O[*])C(OC(C)=O)C2O)C(OC(C)=O)C(O)C1[*],CC(C)=O,0.494156598,-6.420651434,0.784,58.08,1.869710545,
76.0,CC(=O)OC1OC(OC2C(OC(C)=O)OC(O[*])C(OC(C)=O)C2O)C(OC(C)=O)C(O)C1[*],CC(C)=O,0.495921443,-6.614393726,0.784,58.08,1.869710545,
77.0,CC(=O)OC1OC(OC2C(OC(C)=O)OC(O[*])C(OC(C)=O)C2O)C(OC(C)=O)C(O)C1[*],CC(C)=O,0.561220708,-6.394694954,0.784,58.08,1.869710545,
78.0,CC(=O)OC1OC(OC2C(OC(C)=O)OC(O[*])C(OC(C)=O)C2O)C(OC(C)=O)C(O)C1[*],CC(C)=O,0.562279615,-6.414777352,0.784,58.08,1.869710545,
79.0,CC(=O)OCC1OC([*])C(OC(C)=O)C(OC(C)=O)C1O[*],CC(C)=O,0.1387036,-9.705533774,0.784,58.08,1.869710545,0.749743953
79.0,CC(=O)OCC1OC([*])C(OC(C)=O)C(OC(C)=O)C1O[*],CC(C)=O,0.1387036,-9.705533774,0.784,58.08,1.869710545,0.919045857
79.0,CC(=O)OCC1OC([*])C(OC(C)=O)C(OC(C)=O)C1O[*],CC(C)=O,0.1387036,-9.705533774,0.784,58.08,1.869710545,1.024732518
79.0,CC(=O)OCC1OC([*])C(OC(C)=O)C(OC(C)=O)C1O[*],CC(C)=O,0.1387036,-9.705533774,0.784,58.08,1.869710545,1.176021673
79.0,CC(=O)OCC1OC([*])C(OC(C)=O)C(OC(C)=O)C1O[*],CC(C)=O,0.1387036,-9.705533774,0.784,58.08,1.869710545,1.267368504
79.0,CC(=O)OCC1OC([*])C(OC(C)=O)C(OC(C)=O)C1O[*],CC(C)=O,0.1387036,-9.705533774,0.784,58.08,1.869710545,1.376112584
79.0,CC(=O)OCC1OC([*])C(OC(C)=O)C(OC(C)=O)C1O[*],CC(C)=O,0.1387036,-9.705533774,0.784,58.08,1.869710545,1.535381823
79.0,CC(=O)OCC1OC([*])C(OC(C)=O)C(OC(C)=O)C1O[*],CC(C)=O,0.1387036,-9.705533774,0.784,58.08,1.869710545,1.614790933
80.0,CC(=O)OCC1OC([*])C(OC(C)=O)C(OC(C)=O)C1O[*],CC(C)=O,0.30138051,-9.510041521,0.784,58.08,1.869710545,0.749743953
80.0,CC(=O)OCC1OC([*])C(OC(C)=O)C(OC(C)=O)C1O[*],CC(C)=O,0.30138051,-9.510041521,0.784,58.08,1.869710545,0.919045857
80.0,CC(=O)OCC1OC([*])C(OC(C)=O)C(OC(C)=O)C1O[*],CC(C)=O,0.30138051,-9.510041521,0.784,58.08,1.869710545,1.024732518
80.0,CC(=O)OCC1OC([*])C(OC(C)=O)C(OC(C)=O)C1O[*],CC(C)=O,0.30138051,-9.510041521,0.784,58.08,1.869710545,1.176021673
80.0,CC(=O)OCC1OC([*])C(OC(C)=O)C(OC(C)=O)C1O[*],CC(C)=O,0.30138051,-9.510041521,0.784,58.08,1.869710545,1.267368504
80.0,CC(=O)OCC1OC([*])C(OC(C)=O)C(OC(C)=O)C1O[*],CC(C)=O,0.30138051,-9.510041521,0.784,58.08,1.869710545,1.376112584
80.0,CC(=O)OCC1OC([*])C(OC(C)=O)C(OC(C)=O)C1O[*],CC(C)=O,0.30138051,-9.510041521,0.784,58.08,1.869710545,1.535381823
80.0,CC(=O)OCC1OC([*])C(OC(C)=O)C(OC(C)=O)C1O[*],CC(C)=O,0.30138051,-9.510041521,0.784,58.08,1.869710545,1.614790933
81.0,CC(=O)OCC1OC([*])C(OC(C)=O)C(OC(C)=O)C1O[*],CC(C)=O,0.402931521,-8.829738285,0.784,58.08,1.869710545,0.749743953
81.0,CC(=O)OCC1OC([*])C(OC(C)=O)C(OC(C)=O)C1O[*],CC(C)=O,0.402931521,-8.829738285,0.784,58.08,1.869710545,0.919045857
81.0,CC(=O)OCC1OC([*])C(OC(C)=O)C(OC(C)=O)C1O[*],CC(C)=O,0.402931521,-8.829738285,0.784,58.08,1.869710545,1.024732518
81.0,CC(=O)OCC1OC([*])C(OC(C)=O)C(OC(C)=O)C1O[*],CC(C)=O,0.402931521,-8.829738285,0.784,58.08,1.869710545,1.176021673
81.0,CC(=O)OCC1OC([*])C(OC(C)=O)C(OC(C)=O)C1O[*],CC(C)=O,0.402931521,-8.829738285,0.784,58.08,1.869710545,1.267368504
81.0,CC(=O)OCC1OC([*])C(OC(C)=O)C(OC(C)=O)C1O[*],CC(C)=O,0.402931521,-8.829738285,0.784,58.08,1.869710545,1.376112584
81.0,CC(=O)OCC1OC([*])C(OC(C)=O)C(OC(C)=O)C1O[*],CC(C)=O,0.402931521,-8.829738285,0.784,58.08,1.869710545,1.535381823
81.0,CC(=O)OCC1OC([*])C(OC(C)=O)C(OC(C)=O)C1O[*],CC(C)=O,0.402931521,-8.829738285,0.784,58.08,1.869710545,1.614790933
82.0,CC(=O)OCC1OC([*])C(OC(C)=O)C(OC(C)=O)C1O[*],CC(C)=O,0.548300543,-8.480172006,0.784,58.08,1.869710545,0.749743953
82.0,CC(=O)OCC1OC([*])C(OC(C)=O)C(OC(C)=O)C1O[*],CC(C)=O,0.548300543,-8.480172006,0.784,58.08,1.869710545,0.919045857
82.0,CC(=O)OCC1OC([*])C(OC(C)=O)C(OC(C)=O)C1O[*],CC(C)=O,0.548300543,-8.480172006,0.784,58.08,1.869710545,1.024732518
82.0,CC(=O)OCC1OC([*])C(OC(C)=O)C(OC(C)=O)C1O[*],CC(C)=O,0.548300543,-8.480172006,0.784,58.08,1.869710545,1.176021673
82.0,CC(=O)OCC1OC([*])C(OC(C)=O)C(OC(C)=O)C1O[*],CC(C)=O,0.548300543,-8.480172006,0.784,58.08,1.869710545,1.267368504
82.0,CC(=O)OCC1OC([*])C(OC(C)=O)C(OC(C)=O)C1O[*],CC(C)=O,0.548300543,-8.480172006,0.784,58.08,1.869710545,1.376112584
82.0,CC(=O)OCC1OC([*])C(OC(C)=O)C(OC(C)=O)C1O[*],CC(C)=O,0.548300543,-8.480172006,0.784,58.08,1.869710545,1.535381823
82.0,CC(=O)OCC1OC([*])C(OC(C)=O)C(OC(C)=O)C1O[*],CC(C)=O,0.548300543,-8.480172006,0.784,58.08,1.869710545,1.614790933
83.0,CC(=O)OCC1OC([*])C(OC(C)=O)C(OC(C)=O)C1O[*],CC(C)=O,0.63607286,-8.26520017,0.784,58.08,1.869710545,0.749743953
83.0,CC(=O)OCC1OC([*])C(OC(C)=O)C(OC(C)=O)C1O[*],CC(C)=O,0.63607286,-8.26520017,0.784,58.08,1.869710545,0.919045857
83.0,CC(=O)OCC1OC([*])C(OC(C)=O)C(OC(C)=O)C1O[*],CC(C)=O,0.63607286,-8.26520017,0.784,58.08,1.869710545,1.024732518
83.0,CC(=O)OCC1OC([*])C(OC(C)=O)C(OC(C)=O)C1O[*],CC(C)=O,0.63607286,-8.26520017,0.784,58.08,1.869710545,1.176021673
83.0,CC(=O)OCC1OC([*])C(OC(C)=O)C(OC(C)=O)C1O[*],CC(C)=O,0.63607286,-8.26520017,0.784,58.08,1.869710545,1.267368504
83.0,CC(=O)OCC1OC([*])C(OC(C)=O)C(OC(C)=O)C1O[*],CC(C)=O,0.63607286,-8.26520017,0.784,58.08,1.869710545,1.376112584
83.0,CC(=O)OCC1OC([*])C(OC(C)=O)C(OC(C)=O)C1O[*],CC(C)=O,0.63607286,-8.26520017,0.784,58.08,1.869710545,1.535381823
83.0,CC(=O)OCC1OC([*])C(OC(C)=O)C(OC(C)=O)C1O[*],CC(C)=O,0.63607286,-8.26520017,0.784,58.08,1.869710545,1.614790933
84.0,CC(=O)OCC1OC([*])C(OC(C)=O)C(OC(C)=O)C1O[*],CC(C)=O,0.740561649,-8.173925197,0.784,58.08,1.869710545,0.749743953
84.0,CC(=O)OCC1OC([*])C(OC(C)=O)C(OC(C)=O)C1O[*],CC(C)=O,0.740561649,-8.173925197,0.784,58.08,1.869710545,0.919045857
84.0,CC(=O)OCC1OC([*])C(OC(C)=O)C(OC(C)=O)C1O[*],CC(C)=O,0.740561649,-8.173925197,0.784,58.08,1.869710545,1.024732518
84.0,CC(=O)OCC1OC([*])C(OC(C)=O)C(OC(C)=O)C1O[*],CC(C)=O,0.740561649,-8.173925197,0.784,58.08,1.869710545,1.176021673
84.0,CC(=O)OCC1OC([*])C(OC(C)=O)C(OC(C)=O)C1O[*],CC(C)=O,0.740561649,-8.173925197,0.784,58.08,1.869710545,1.267368504
84.0,CC(=O)OCC1OC([*])C(OC(C)=O)C(OC(C)=O)C1O[*],CC(C)=O,0.740561649,-8.173925197,0.784,58.08,1.869710545,1.376112584
84.0,CC(=O)OCC1OC([*])C(OC(C)=O)C(OC(C)=O)C1O[*],CC(C)=O,0.740561649,-8.173925197,0.784,58.08,1.869710545,1.535381823
84.0,CC(=O)OCC1OC([*])C(OC(C)=O)C(OC(C)=O)C1O[*],CC(C)=O,0.740561649,-8.173925197,0.784,58.08,1.869710545,1.614790933
85.0,CC(=O)OCC1OC([*])C(OC(C)=O)C(OC(C)=O)C1O[*],CC(C)=O,0.893598485,-8.055517328,0.784,58.08,1.869710545,0.749743953
85.0,CC(=O)OCC1OC([*])C(OC(C)=O)C(OC(C)=O)C1O[*],CC(C)=O,0.893598485,-8.055517328,0.784,58.08,1.869710545,0.919045857
85.0,CC(=O)OCC1OC([*])C(OC(C)=O)C(OC(C)=O)C1O[*],CC(C)=O,0.893598485,-8.055517328,0.784,58.08,1.869710545,1.024732518
85.0,CC(=O)OCC1OC([*])C(OC(C)=O)C(OC(C)=O)C1O[*],CC(C)=O,0.893598485,-8.055517328,0.784,58.08,1.869710545,1.176021673
85.0,CC(=O)OCC1OC([*])C(OC(C)=O)C(OC(C)=O)C1O[*],CC(C)=O,0.893598485,-8.055517328,0.784,58.08,1.869710545,1.267368504
85.0,CC(=O)OCC1OC([*])C(OC(C)=O)C(OC(C)=O)C1O[*],CC(C)=O,0.893598485,-8.055517328,0.784,58.08,1.869710545,1.376112584
85.0,CC(=O)OCC1OC([*])C(OC(C)=O)C(OC(C)=O)C1O[*],CC(C)=O,0.893598485,-8.055517328,0.784,58.08,1.869710545,1.535381823
85.0,CC(=O)OCC1OC([*])C(OC(C)=O)C(OC(C)=O)C1O[*],CC(C)=O,0.893598485,-8.055517328,0.784,58.08,1.869710545,1.614790933
86.0,CC(=O)OCC1OC([*])C(OC(C)=O)C(OC(C)=O)C1O[*],CC(C)=O,0.969900219,-8.106793247,0.784,58.08,1.869710545,0.749743953
86.0,CC(=O)OCC1OC([*])C(OC(C)=O)C(OC(C)=O)C1O[*],CC(C)=O,0.969900219,-8.106793247,0.784,58.08,1.869710545,0.919045857
86.0,CC(=O)OCC1OC([*])C(OC(C)=O)C(OC(C)=O)C1O[*],CC(C)=O,0.969900219,-8.106793247,0.784,58.08,1.869710545,1.024732518
86.0,CC(=O)OCC1OC([*])C(OC(C)=O)C(OC(C)=O)C1O[*],CC(C)=O,0.969900219,-8.106793247,0.784,58.08,1.869710545,1.176021673
86.0,CC(=O)OCC1OC([*])C(OC(C)=O)C(OC(C)=O)C1O[*],CC(C)=O,0.969900219,-8.106793247,0.784,58.08,1.869710545,1.267368504
86.0,CC(=O)OCC1OC([*])C(OC(C)=O)C(OC(C)=O)C1O[*],CC(C)=O,0.969900219,-8.106793247,0.784,58.08,1.869710545,1.376112584
86.0,CC(=O)OCC1OC([*])C(OC(C)=O)C(OC(C)=O)C1O[*],CC(C)=O,0.969900219,-8.106793247,0.784,58.08,1.869710545,1.535381823
86.0,CC(=O)OCC1OC([*])C(OC(C)=O)C(OC(C)=O)C1O[*],CC(C)=O,0.969900219,-8.106793247,0.784,58.08,1.869710545,1.614790933
87.0,CC(=O)OCC1OC([*])C(OC(C)=O)C(OC(C)=O)C1O[*],CO,0.024730303,-8.910094889,0.787,32.042,1.609744884,0.526734525
87.0,CC(=O)OCC1OC([*])C(OC(C)=O)C(OC(C)=O)C1O[*],CO,0.024730303,-8.910094889,0.787,32.042,1.609744884,0.875530835
87.0,CC(=O)OCC1OC([*])C(OC(C)=O)C(OC(C)=O)C1O[*],CO,0.024730303,-8.910094889,0.787,32.042,1.609744884,1.110900843
87.0,CC(=O)OCC1OC([*])C(OC(C)=O)C(OC(C)=O)C1O[*],CO,0.024730303,-8.910094889,0.787,32.042,1.609744884,1.26269728
87.0,CC(=O)OCC1OC([*])C(OC(C)=O)C(OC(C)=O)C1O[*],CO,0.024730303,-8.910094889,0.787,32.042,1.609744884,1.392248372
87.0,CC(=O)OCC1OC([*])C(OC(C)=O)C(OC(C)=O)C1O[*],CO,0.024730303,-8.910094889,0.787,32.042,1.609744884,1.544269038
87.0,CC(=O)OCC1OC([*])C(OC(C)=O)C(OC(C)=O)C1O[*],CO,0.024730303,-8.910094889,0.787,32.042,1.609744884,1.618548064
87.0,CC(=O)OCC1OC([*])C(OC(C)=O)C(OC(C)=O)C1O[*],CO,0.024730303,-8.910094889,0.787,32.042,1.609744884,1.661833534
87.0,CC(=O)OCC1OC([*])C(OC(C)=O)C(OC(C)=O)C1O[*],CO,0.024730303,-8.910094889,0.787,32.042,1.609744884,1.69279064
88.0,CC(=O)OCC1OC([*])C(OC(C)=O)C(OC(C)=O)C1O[*],CO,0.148286141,-8.602059991,0.787,32.042,1.609744884,0.526734525
88.0,CC(=O)OCC1OC([*])C(OC(C)=O)C(OC(C)=O)C1O[*],CO,0.148286141,-8.602059991,0.787,32.042,1.609744884,0.875530835
88.0,CC(=O)OCC1OC([*])C(OC(C)=O)C(OC(C)=O)C1O[*],CO,0.148286141,-8.602059991,0.787,32.042,1.609744884,1.110900843
88.0,CC(=O)OCC1OC([*])C(OC(C)=O)C(OC(C)=O)C1O[*],CO,0.148286141,-8.602059991,0.787,32.042,1.609744884,1.26269728
88.0,CC(=O)OCC1OC([*])C(OC(C)=O)C(OC(C)=O)C1O[*],CO,0.148286141,-8.602059991,0.787,32.042,1.609744884,1.392248372
88.0,CC(=O)OCC1OC([*])C(OC(C)=O)C(OC(C)=O)C1O[*],CO,0.148286141,-8.602059991,0.787,32.042,1.609744884,1.544269038
88.0,CC(=O)OCC1OC([*])C(OC(C)=O)C(OC(C)=O)C1O[*],CO,0.148286141,-8.602059991,0.787,32.042,1.609744884,1.618548064
88.0,CC(=O)OCC1OC([*])C(OC(C)=O)C(OC(C)=O)C1O[*],CO,0.148286141,-8.602059991,0.787,32.042,1.609744884,1.661833534
88.0,CC(=O)OCC1OC([*])C(OC(C)=O)C(OC(C)=O)C1O[*],CO,0.148286141,-8.602059991,0.787,32.042,1.609744884,1.69279064
89.0,CC(=O)OCC1OC([*])C(OC(C)=O)C(OC(C)=O)C1O[*],CO,0.298697198,-8.524328812,0.787,32.042,1.609744884,0.526734525
89.0,CC(=O)OCC1OC([*])C(OC(C)=O)C(OC(C)=O)C1O[*],CO,0.298697198,-8.524328812,0.787,32.042,1.609744884,0.875530835
89.0,CC(=O)OCC1OC([*])C(OC(C)=O)C(OC(C)=O)C1O[*],CO,0.298697198,-8.524328812,0.787,32.042,1.609744884,1.110900843
89.0,CC(=O)OCC1OC([*])C(OC(C)=O)C(OC(C)=O)C1O[*],CO,0.298697198,-8.524328812,0.787,32.042,1.609744884,1.26269728
89.0,CC(=O)OCC1OC([*])C(OC(C)=O)C(OC(C)=O)C1O[*],CO,0.298697198,-8.524328812,0.787,32.042,1.609744884,1.392248372
89.0,CC(=O)OCC1OC([*])C(OC(C)=O)C(OC(C)=O)C1O[*],CO,0.298697198,-8.524328812,0.787,32.042,1.609744884,1.544269038
89.0,CC(=O)OCC1OC([*])C(OC(C)=O)C(OC(C)=O)C1O[*],CO,0.298697198,-8.524328812,0.787,32.042,1.609744884,1.618548064
89.0,CC(=O)OCC1OC([*])C(OC(C)=O)C(OC(C)=O)C1O[*],CO,0.298697198,-8.524328812,0.787,32.042,1.609744884,1.661833534
89.0,CC(=O)OCC1OC([*])C(OC(C)=O)C(OC(C)=O)C1O[*],CO,0.298697198,-8.524328812,0.787,32.042,1.609744884,1.69279064
90.0,CC(=O)OCC1OC([*])C(OC(C)=O)C(OC(C)=O)C1O[*],CO,0.43712943,-8.214670165,0.787,32.042,1.609744884,0.526734525
90.0,CC(=O)OCC1OC([*])C(OC(C)=O)C(OC(C)=O)C1O[*],CO,0.43712943,-8.214670165,0.787,32.042,1.609744884,0.875530835
90.0,CC(=O)OCC1OC([*])C(OC(C)=O)C(OC(C)=O)C1O[*],CO,0.43712943,-8.214670165,0.787,32.042,1.609744884,1.110900843
90.0,CC(=O)OCC1OC([*])C(OC(C)=O)C(OC(C)=O)C1O[*],CO,0.43712943,-8.214670165,0.787,32.042,1.609744884,1.26269728
90.0,CC(=O)OCC1OC([*])C(OC(C)=O)C(OC(C)=O)C1O[*],CO,0.43712943,-8.214670165,0.787,32.042,1.609744884,1.392248372
90.0,CC(=O)OCC1OC([*])C(OC(C)=O)C(OC(C)=O)C1O[*],CO,0.43712943,-8.214670165,0.787,32.042,1.609744884,1.544269038
90.0,CC(=O)OCC1OC([*])C(OC(C)=O)C(OC(C)=O)C1O[*],CO,0.43712943,-8.214670165,0.787,32.042,1.609744884,1.618548064
90.0,CC(=O)OCC1OC([*])C(OC(C)=O)C(OC(C)=O)C1O[*],CO,0.43712943,-8.214670165,0.787,32.042,1.609744884,1.661833534
90.0,CC(=O)OCC1OC([*])C(OC(C)=O)C(OC(C)=O)C1O[*],CO,0.43712943,-8.214670165,0.787,32.042,1.609744884,1.69279064
91.0,CC(=O)OCC1OC([*])C(OC(C)=O)C(OC(C)=O)C1O[*],CO,0.584870499,-8.124938737,0.787,32.042,1.609744884,0.526734525
91.0,CC(=O)OCC1OC([*])C(OC(C)=O)C(OC(C)=O)C1O[*],CO,0.584870499,-8.124938737,0.787,32.042,1.609744884,0.875530835
91.0,CC(=O)OCC1OC([*])C(OC(C)=O)C(OC(C)=O)C1O[*],CO,0.584870499,-8.124938737,0.787,32.042,1.609744884,1.110900843
91.0,CC(=O)OCC1OC([*])C(OC(C)=O)C(OC(C)=O)C1O[*],CO,0.584870499,-8.124938737,0.787,32.042,1.609744884,1.26269728
91.0,CC(=O)OCC1OC([*])C(OC(C)=O)C(OC(C)=O)C1O[*],CO,0.584870499,-8.124938737,0.787,32.042,1.609744884,1.392248372
91.0,CC(=O)OCC1OC([*])C(OC(C)=O)C(OC(C)=O)C1O[*],CO,0.584870499,-8.124938737,0.787,32.042,1.609744884,1.544269038
91.0,CC(=O)OCC1OC([*])C(OC(C)=O)C(OC(C)=O)C1O[*],CO,0.584870499,-8.124938737,0.787,32.042,1.609744884,1.618548064
91.0,CC(=O)OCC1OC([*])C(OC(C)=O)C(OC(C)=O)C1O[*],CO,0.584870499,-8.124938737,0.787,32.042,1.609744884,1.661833534
91.0,CC(=O)OCC1OC([*])C(OC(C)=O)C(OC(C)=O)C1O[*],CO,0.584870499,-8.124938737,0.787,32.042,1.609744884,1.69279064
92.0,CC(=O)OCC1OC([*])C(OC(C)=O)C(OC(C)=O)C1O[*],CO,0.789478612,-7.962573502,0.787,32.042,1.609744884,0.526734525
92.0,CC(=O)OCC1OC([*])C(OC(C)=O)C(OC(C)=O)C1O[*],CO,0.789478612,-7.962573502,0.787,32.042,1.609744884,0.875530835
92.0,CC(=O)OCC1OC([*])C(OC(C)=O)C(OC(C)=O)C1O[*],CO,0.789478612,-7.962573502,0.787,32.042,1.609744884,1.110900843
92.0,CC(=O)OCC1OC([*])C(OC(C)=O)C(OC(C)=O)C1O[*],CO,0.789478612,-7.962573502,0.787,32.042,1.609744884,1.26269728
92.0,CC(=O)OCC1OC([*])C(OC(C)=O)C(OC(C)=O)C1O[*],CO,0.789478612,-7.962573502,0.787,32.042,1.609744884,1.392248372
92.0,CC(=O)OCC1OC([*])C(OC(C)=O)C(OC(C)=O)C1O[*],CO,0.789478612,-7.962573502,0.787,32.042,1.609744884,1.544269038
92.0,CC(=O)OCC1OC([*])C(OC(C)=O)C(OC(C)=O)C1O[*],CO,0.789478612,-7.962573502,0.787,32.042,1.609744884,1.618548064
92.0,CC(=O)OCC1OC([*])C(OC(C)=O)C(OC(C)=O)C1O[*],CO,0.789478612,-7.962573502,0.787,32.042,1.609744884,1.661833534
92.0,CC(=O)OCC1OC([*])C(OC(C)=O)C(OC(C)=O)C1O[*],CO,0.789478612,-7.962573502,0.787,32.042,1.609744884,1.69279064
93.0,CC(=O)OCC1OC([*])C(OC(C)=O)C(OC(C)=O)C1O[*],CO,0.896077389,-7.928117993,0.787,32.042,1.609744884,0.526734525
93.0,CC(=O)OCC1OC([*])C(OC(C)=O)C(OC(C)=O)C1O[*],CO,0.896077389,-7.928117993,0.787,32.042,1.609744884,0.875530835
93.0,CC(=O)OCC1OC([*])C(OC(C)=O)C(OC(C)=O)C1O[*],CO,0.896077389,-7.928117993,0.787,32.042,1.609744884,1.110900843
93.0,CC(=O)OCC1OC([*])C(OC(C)=O)C(OC(C)=O)C1O[*],CO,0.896077389,-7.928117993,0.787,32.042,1.609744884,1.26269728
93.0,CC(=O)OCC1OC([*])C(OC(C)=O)C(OC(C)=O)C1O[*],CO,0.896077389,-7.928117993,0.787,32.042,1.609744884,1.392248372
93.0,CC(=O)OCC1OC([*])C(OC(C)=O)C(OC(C)=O)C1O[*],CO,0.896077389,-7.928117993,0.787,32.042,1.609744884,1.544269038
93.0,CC(=O)OCC1OC([*])C(OC(C)=O)C(OC(C)=O)C1O[*],CO,0.896077389,-7.928117993,0.787,32.042,1.609744884,1.618548064
93.0,CC(=O)OCC1OC([*])C(OC(C)=O)C(OC(C)=O)C1O[*],CO,0.896077389,-7.928117993,0.787,32.042,1.609744884,1.661833534
93.0,CC(=O)OCC1OC([*])C(OC(C)=O)C(OC(C)=O)C1O[*],CO,0.896077389,-7.928117993,0.787,32.042,1.609744884,1.69279064
94.0,CC(=O)OCC1OC([*])C(OC(C)=O)C(OC(C)=O)C1O[*],CO,0.957411019,-7.966576245,0.787,32.042,1.609744884,0.526734525
94.0,CC(=O)OCC1OC([*])C(OC(C)=O)C(OC(C)=O)C1O[*],CO,0.957411019,-7.966576245,0.787,32.042,1.609744884,0.875530835
94.0,CC(=O)OCC1OC([*])C(OC(C)=O)C(OC(C)=O)C1O[*],CO,0.957411019,-7.966576245,0.787,32.042,1.609744884,1.110900843
94.0,CC(=O)OCC1OC([*])C(OC(C)=O)C(OC(C)=O)C1O[*],CO,0.957411019,-7.966576245,0.787,32.042,1.609744884,1.26269728
94.0,CC(=O)OCC1OC([*])C(OC(C)=O)C(OC(C)=O)C1O[*],CO,0.957411019,-7.966576245,0.787,32.042,1.609744884,1.392248372
94.0,CC(=O)OCC1OC([*])C(OC(C)=O)C(OC(C)=O)C1O[*],CO,0.957411019,-7.966576245,0.787,32.042,1.609744884,1.544269038
94.0,CC(=O)OCC1OC([*])C(OC(C)=O)C(OC(C)=O)C1O[*],CO,0.957411019,-7.966576245,0.787,32.042,1.609744884,1.618548064
94.0,CC(=O)OCC1OC([*])C(OC(C)=O)C(OC(C)=O)C1O[*],CO,0.957411019,-7.966576245,0.787,32.042,1.609744884,1.661833534
94.0,CC(=O)OCC1OC([*])C(OC(C)=O)C(OC(C)=O)C1O[*],CO,0.957411019,-7.966576245,0.787,32.042,1.609744884,1.69279064
95.0,CC(=O)OCC1OC([*])C(OC(C)=O)C(OC(C)=O)C1O[*],CO,0.999787094,-7.946921557,0.787,32.042,1.609744884,0.526734525
95.0,CC(=O)OCC1OC([*])C(OC(C)=O)C(OC(C)=O)C1O[*],CO,0.999787094,-7.946921557,0.787,32.042,1.609744884,0.875530835
95.0,CC(=O)OCC1OC([*])C(OC(C)=O)C(OC(C)=O)C1O[*],CO,0.999787094,-7.946921557,0.787,32.042,1.609744884,1.110900843
95.0,CC(=O)OCC1OC([*])C(OC(C)=O)C(OC(C)=O)C1O[*],CO,0.999787094,-7.946921557,0.787,32.042,1.609744884,1.26269728
95.0,CC(=O)OCC1OC([*])C(OC(C)=O)C(OC(C)=O)C1O[*],CO,0.999787094,-7.946921557,0.787,32.042,1.609744884,1.392248372
95.0,CC(=O)OCC1OC([*])C(OC(C)=O)C(OC(C)=O)C1O[*],CO,0.999787094,-7.946921557,0.787,32.042,1.609744884,1.544269038
95.0,CC(=O)OCC1OC([*])C(OC(C)=O)C(OC(C)=O)C1O[*],CO,0.999787094,-7.946921557,0.787,32.042,1.609744884,1.618548064
95.0,CC(=O)OCC1OC([*])C(OC(C)=O)C(OC(C)=O)C1O[*],CO,0.999787094,-7.946921557,0.787,32.042,1.609744884,1.661833534
95.0,CC(=O)OCC1OC([*])C(OC(C)=O)C(OC(C)=O)C1O[*],CO,0.999787094,-7.946921557,0.787,32.042,1.609744884,1.69279064
96.0,CC(=O)OCC1OC([*])C(OC(C)=O)C(OC(C)=O)C1O[*],COC(=O)OC,0.246574238,-9.555955204,1.069,90.078,1.92564103,0.666170268
96.0,CC(=O)OCC1OC([*])C(OC(C)=O)C(OC(C)=O)C1O[*],COC(=O)OC,0.246574238,-9.555955204,1.069,90.078,1.92564103,0.690581124
96.0,CC(=O)OCC1OC([*])C(OC(C)=O)C(OC(C)=O)C1O[*],COC(=O)OC,0.246574238,-9.555955204,1.069,90.078,1.92564103,0.768811187
96.0,CC(=O)OCC1OC([*])C(OC(C)=O)C(OC(C)=O)C1O[*],COC(=O)OC,0.246574238,-9.555955204,1.069,90.078,1.92564103,0.805743247
96.0,CC(=O)OCC1OC([*])C(OC(C)=O)C(OC(C)=O)C1O[*],COC(=O)OC,0.246574238,-9.555955204,1.069,90.078,1.92564103,0.921397557
96.0,CC(=O)OCC1OC([*])C(OC(C)=O)C(OC(C)=O)C1O[*],COC(=O)OC,0.246574238,-9.555955204,1.069,90.078,1.92564103,0.941836119
96.0,CC(=O)OCC1OC([*])C(OC(C)=O)C(OC(C)=O)C1O[*],COC(=O)OC,0.246574238,-9.555955204,1.069,90.078,1.92564103,1.057937341
96.0,CC(=O)OCC1OC([*])C(OC(C)=O)C(OC(C)=O)C1O[*],COC(=O)OC,0.246574238,-9.555955204,1.069,90.078,1.92564103,1.152654524
96.0,CC(=O)OCC1OC([*])C(OC(C)=O)C(OC(C)=O)C1O[*],COC(=O)OC,0.246574238,-9.555955204,1.069,90.078,1.92564103,1.217233461
96.0,CC(=O)OCC1OC([*])C(OC(C)=O)C(OC(C)=O)C1O[*],COC(=O)OC,0.246574238,-9.555955204,1.069,90.078,1.92564103,1.301139597
97.0,CC(=O)OCC1OC([*])C(OC(C)=O)C(OC(C)=O)C1O[*],COC(=O)OC,0.26691006,-9.350665141,1.069,90.078,1.92564103,0.666170268
97.0,CC(=O)OCC1OC([*])C(OC(C)=O)C(OC(C)=O)C1O[*],COC(=O)OC,0.26691006,-9.350665141,1.069,90.078,1.92564103,0.690581124
97.0,CC(=O)OCC1OC([*])C(OC(C)=O)C(OC(C)=O)C1O[*],COC(=O)OC,0.26691006,-9.350665141,1.069,90.078,1.92564103,0.768811187
97.0,CC(=O)OCC1OC([*])C(OC(C)=O)C(OC(C)=O)C1O[*],COC(=O)OC,0.26691006,-9.350665141,1.069,90.078,1.92564103,0.805743247
97.0,CC(=O)OCC1OC([*])C(OC(C)=O)C(OC(C)=O)C1O[*],COC(=O)OC,0.26691006,-9.350665141,1.069,90.078,1.92564103,0.921397557
97.0,CC(=O)OCC1OC([*])C(OC(C)=O)C(OC(C)=O)C1O[*],COC(=O)OC,0.26691006,-9.350665141,1.069,90.078,1.92564103,0.941836119
97.0,CC(=O)OCC1OC([*])C(OC(C)=O)C(OC(C)=O)C1O[*],COC(=O)OC,0.26691006,-9.350665141,1.069,90.078,1.92564103,1.057937341
97.0,CC(=O)OCC1OC([*])C(OC(C)=O)C(OC(C)=O)C1O[*],COC(=O)OC,0.26691006,-9.350665141,1.069,90.078,1.92564103,1.152654524
97.0,CC(=O)OCC1OC([*])C(OC(C)=O)C(OC(C)=O)C1O[*],COC(=O)OC,0.26691006,-9.350665141,1.069,90.078,1.92564103,1.217233461
97.0,CC(=O)OCC1OC([*])C(OC(C)=O)C(OC(C)=O)C1O[*],COC(=O)OC,0.26691006,-9.350665141,1.069,90.078,1.92564103,1.301139597
98.0,CC(=O)OCC1OC([*])C(OC(C)=O)C(OC(C)=O)C1O[*],COC(=O)OC,0.337432345,-9.238824187,1.069,90.078,1.92564103,0.666170268
98.0,CC(=O)OCC1OC([*])C(OC(C)=O)C(OC(C)=O)C1O[*],COC(=O)OC,0.337432345,-9.238824187,1.069,90.078,1.92564103,0.690581124
98.0,CC(=O)OCC1OC([*])C(OC(C)=O)C(OC(C)=O)C1O[*],COC(=O)OC,0.337432345,-9.238824187,1.069,90.078,1.92564103,0.768811187
98.0,CC(=O)OCC1OC([*])C(OC(C)=O)C(OC(C)=O)C1O[*],COC(=O)OC,0.337432345,-9.238824187,1.069,90.078,1.92564103,0.805743247
98.0,CC(=O)OCC1OC([*])C(OC(C)=O)C(OC(C)=O)C1O[*],COC(=O)OC,0.337432345,-9.238824187,1.069,90.078,1.92564103,0.921397557
98.0,CC(=O)OCC1OC([*])C(OC(C)=O)C(OC(C)=O)C1O[*],COC(=O)OC,0.337432345,-9.238824187,1.069,90.078,1.92564103,0.941836119
98.0,CC(=O)OCC1OC([*])C(OC(C)=O)C(OC(C)=O)C1O[*],COC(=O)OC,0.337432345,-9.238824187,1.069,90.078,1.92564103,1.057937341
98.0,CC(=O)OCC1OC([*])C(OC(C)=O)C(OC(C)=O)C1O[*],COC(=O)OC,0.337432345,-9.238824187,1.069,90.078,1.92564103,1.152654524
98.0,CC(=O)OCC1OC([*])C(OC(C)=O)C(OC(C)=O)C1O[*],COC(=O)OC,0.337432345,-9.238824187,1.069,90.078,1.92564103,1.217233461
98.0,CC(=O)OCC1OC([*])C(OC(C)=O)C(OC(C)=O)C1O[*],COC(=O)OC,0.337432345,-9.238824187,1.069,90.078,1.92564103,1.301139597
99.0,CC(=O)OCC1OC([*])C(OC(C)=O)C(OC(C)=O)C1O[*],COC(=O)OC,0.373516314,-9.024568191,1.069,90.078,1.92564103,0.666170268
99.0,CC(=O)OCC1OC([*])C(OC(C)=O)C(OC(C)=O)C1O[*],COC(=O)OC,0.373516314,-9.024568191,1.069,90.078,1.92564103,0.690581124
99.0,CC(=O)OCC1OC([*])C(OC(C)=O)C(OC(C)=O)C1O[*],COC(=O)OC,0.373516314,-9.024568191,1.069,90.078,1.92564103,0.768811187
99.0,CC(=O)OCC1OC([*])C(OC(C)=O)C(OC(C)=O)C1O[*],COC(=O)OC,0.373516314,-9.024568191,1.069,90.078,1.92564103,0.805743247
99.0,CC(=O)OCC1OC([*])C(OC(C)=O)C(OC(C)=O)C1O[*],COC(=O)OC,0.373516314,-9.024568191,1.069,90.078,1.92564103,0.921397557
99.0,CC(=O)OCC1OC([*])C(OC(C)=O)C(OC(C)=O)C1O[*],COC(=O)OC,0.373516314,-9.024568191,1.069,90.078,1.92564103,0.941836119
99.0,CC(=O)OCC1OC([*])C(OC(C)=O)C(OC(C)=O)C1O[*],COC(=O)OC,0.373516314,-9.024568191,1.069,90.078,1.92564103,1.057937341
99.0,CC(=O)OCC1OC([*])C(OC(C)=O)C(OC(C)=O)C1O[*],COC(=O)OC,0.373516314,-9.024568191,1.069,90.078,1.92564103,1.152654524
99.0,CC(=O)OCC1OC([*])C(OC(C)=O)C(OC(C)=O)C1O[*],COC(=O)OC,0.373516314,-9.024568191,1.069,90.078,1.92564103,1.217233461
99.0,CC(=O)OCC1OC([*])C(OC(C)=O)C(OC(C)=O)C1O[*],COC(=O)OC,0.373516314,-9.024568191,1.069,90.078,1.92564103,1.301139597
100.0,CC(=O)OCC1OC([*])C(OC(C)=O)C(OC(C)=O)C1O[*],COC(=O)OC,0.496833223,-8.649751982,1.069,90.078,1.92564103,0.666170268
100.0,CC(=O)OCC1OC([*])C(OC(C)=O)C(OC(C)=O)C1O[*],COC(=O)OC,0.496833223,-8.649751982,1.069,90.078,1.92564103,0.690581124
100.0,CC(=O)OCC1OC([*])C(OC(C)=O)C(OC(C)=O)C1O[*],COC(=O)OC,0.496833223,-8.649751982,1.069,90.078,1.92564103,0.768811187
100.0,CC(=O)OCC1OC([*])C(OC(C)=O)C(OC(C)=O)C1O[*],COC(=O)OC,0.496833223,-8.649751982,1.069,90.078,1.92564103,0.805743247
100.0,CC(=O)OCC1OC([*])C(OC(C)=O)C(OC(C)=O)C1O[*],COC(=O)OC,0.496833223,-8.649751982,1.069,90.078,1.92564103,0.921397557
100.0,CC(=O)OCC1OC([*])C(OC(C)=O)C(OC(C)=O)C1O[*],COC(=O)OC,0.496833223,-8.649751982,1.069,90.078,1.92564103,0.941836119
100.0,CC(=O)OCC1OC([*])C(OC(C)=O)C(OC(C)=O)C1O[*],COC(=O)OC,0.496833223,-8.649751982,1.069,90.078,1.92564103,1.057937341
100.0,CC(=O)OCC1OC([*])C(OC(C)=O)C(OC(C)=O)C1O[*],COC(=O)OC,0.496833223,-8.649751982,1.069,90.078,1.92564103,1.152654524
100.0,CC(=O)OCC1OC([*])C(OC(C)=O)C(OC(C)=O)C1O[*],COC(=O)OC,0.496833223,-8.649751982,1.069,90.078,1.92564103,1.217233461
100.0,CC(=O)OCC1OC([*])C(OC(C)=O)C(OC(C)=O)C1O[*],COC(=O)OC,0.496833223,-8.649751982,1.069,90.078,1.92564103,1.301139597
101.0,CC(=O)OCC1OC([*])C(OC(C)=O)C(OC(C)=O)C1O[*],COC(=O)OC,0.519946562,-8.764471553,1.069,90.078,1.92564103,0.666170268
101.0,CC(=O)OCC1OC([*])C(OC(C)=O)C(OC(C)=O)C1O[*],COC(=O)OC,0.519946562,-8.764471553,1.069,90.078,1.92564103,0.690581124
101.0,CC(=O)OCC1OC([*])C(OC(C)=O)C(OC(C)=O)C1O[*],COC(=O)OC,0.519946562,-8.764471553,1.069,90.078,1.92564103,0.768811187
101.0,CC(=O)OCC1OC([*])C(OC(C)=O)C(OC(C)=O)C1O[*],COC(=O)OC,0.519946562,-8.764471553,1.069,90.078,1.92564103,0.805743247
101.0,CC(=O)OCC1OC([*])C(OC(C)=O)C(OC(C)=O)C1O[*],COC(=O)OC,0.519946562,-8.764471553,1.069,90.078,1.92564103,0.921397557
101.0,CC(=O)OCC1OC([*])C(OC(C)=O)C(OC(C)=O)C1O[*],COC(=O)OC,0.519946562,-8.764471553,1.069,90.078,1.92564103,0.941836119
101.0,CC(=O)OCC1OC([*])C(OC(C)=O)C(OC(C)=O)C1O[*],COC(=O)OC,0.519946562,-8.764471553,1.069,90.078,1.92564103,1.057937341
101.0,CC(=O)OCC1OC([*])C(OC(C)=O)C(OC(C)=O)C1O[*],COC(=O)OC,0.519946562,-8.764471553,1.069,90.078,1.92564103,1.152654524
101.0,CC(=O)OCC1OC([*])C(OC(C)=O)C(OC(C)=O)C1O[*],COC(=O)OC,0.519946562,-8.764471553,1.069,90.078,1.92564103,1.217233461
101.0,CC(=O)OCC1OC([*])C(OC(C)=O)C(OC(C)=O)C1O[*],COC(=O)OC,0.519946562,-8.764471553,1.069,90.078,1.92564103,1.301139597
102.0,CC(=O)OCC1OC([*])C(OC(C)=O)C(OC(C)=O)C1O[*],COC(=O)OC,0.653919603,-8.261219442,1.069,90.078,1.92564103,0.666170268
102.0,CC(=O)OCC1OC([*])C(OC(C)=O)C(OC(C)=O)C1O[*],COC(=O)OC,0.653919603,-8.261219442,1.069,90.078,1.92564103,0.690581124
102.0,CC(=O)OCC1OC([*])C(OC(C)=O)C(OC(C)=O)C1O[*],COC(=O)OC,0.653919603,-8.261219442,1.069,90.078,1.92564103,0.768811187
102.0,CC(=O)OCC1OC([*])C(OC(C)=O)C(OC(C)=O)C1O[*],COC(=O)OC,0.653919603,-8.261219442,1.069,90.078,1.92564103,0.805743247
102.0,CC(=O)OCC1OC([*])C(OC(C)=O)C(OC(C)=O)C1O[*],COC(=O)OC,0.653919603,-8.261219442,1.069,90.078,1.92564103,0.921397557
102.0,CC(=O)OCC1OC([*])C(OC(C)=O)C(OC(C)=O)C1O[*],COC(=O)OC,0.653919603,-8.261219442,1.069,90.078,1.92564103,0.941836119
102.0,CC(=O)OCC1OC([*])C(OC(C)=O)C(OC(C)=O)C1O[*],COC(=O)OC,0.653919603,-8.261219442,1.069,90.078,1.92564103,1.057937341
102.0,CC(=O)OCC1OC([*])C(OC(C)=O)C(OC(C)=O)C1O[*],COC(=O)OC,0.653919603,-8.261219442,1.069,90.078,1.92564103,1.152654524
102.0,CC(=O)OCC1OC([*])C(OC(C)=O)C(OC(C)=O)C1O[*],COC(=O)OC,0.653919603,-8.261219442,1.069,90.078,1.92564103,1.217233461
102.0,CC(=O)OCC1OC([*])C(OC(C)=O)C(OC(C)=O)C1O[*],COC(=O)OC,0.653919603,-8.261219442,1.069,90.078,1.92564103,1.301139597
103.0,CC(=O)OCC1OC([*])C(OC(C)=O)C(OC(C)=O)C1O[*],COC(=O)OC,0.756051356,-8.134896025,1.069,90.078,1.92564103,0.666170268
103.0,CC(=O)OCC1OC([*])C(OC(C)=O)C(OC(C)=O)C1O[*],COC(=O)OC,0.756051356,-8.134896025,1.069,90.078,1.92564103,0.690581124
103.0,CC(=O)OCC1OC([*])C(OC(C)=O)C(OC(C)=O)C1O[*],COC(=O)OC,0.756051356,-8.134896025,1.069,90.078,1.92564103,0.768811187
103.0,CC(=O)OCC1OC([*])C(OC(C)=O)C(OC(C)=O)C1O[*],COC(=O)OC,0.756051356,-8.134896025,1.069,90.078,1.92564103,0.805743247
103.0,CC(=O)OCC1OC([*])C(OC(C)=O)C(OC(C)=O)C1O[*],COC(=O)OC,0.756051356,-8.134896025,1.069,90.078,1.92564103,0.921397557
103.0,CC(=O)OCC1OC([*])C(OC(C)=O)C(OC(C)=O)C1O[*],COC(=O)OC,0.756051356,-8.134896025,1.069,90.078,1.92564103,0.941836119
103.0,CC(=O)OCC1OC([*])C(OC(C)=O)C(OC(C)=O)C1O[*],COC(=O)OC,0.756051356,-8.134896025,1.069,90.078,1.92564103,1.057937341
103.0,CC(=O)OCC1OC([*])C(OC(C)=O)C(OC(C)=O)C1O[*],COC(=O)OC,0.756051356,-8.134896025,1.069,90.078,1.92564103,1.152654524
103.0,CC(=O)OCC1OC([*])C(OC(C)=O)C(OC(C)=O)C1O[*],COC(=O)OC,0.756051356,-8.134896025,1.069,90.078,1.92564103,1.217233461
